Repository: anishrao/Pr-AuNR-opt

# *Revisiting El-Sayed Synthesis: Bayesian Optimization for Revealing New Insights during the Growth of Gold Nanorods* Name

This repository contains data for Revisiting El-Sayed Synthesis: Bayesian Optimization for Revealing New Insights During AuNR Growth

### Prerequisites

The requirements file is placed in aunr_opt_env.yaml

```

### Project structure

This repository contains the following subfolders and files in the root folder.

```

### To generate Figure S7, and S8, run the Fig_S7_S8.ipynb notebook, and the plots will be generated in the src folder itself.

### The jupyter notebook (Fig_S5_3b_3c.ipynb) will generate Figure 3c too. Just selected Exp 1, 7, 11 to prepare Figure 3c.
.
|--CITATION
|--README.md
|--LICENSE.txt
|--requirements.yaml              # Python requirements file
|--data                          # raw data from each exp technique
|--|--TEM
|--|--UV-Vis-NIR
|--doc
|--|--Overleaf			        # here come all files from Overleaf folder
|--results						# Final and intermediate results
|--|--figures					# Final version figure in pdf or png
|--|--figures|--si         # Final version figures for SI in pdf or png
|--src							# Source folder for all scripts/jupyter

```

File: data/UV-Vis-NIR/all-opt/opt0.csv
status,iteration,batch_number,hydrochloric acid - manually operated [prm_3275bf0c20f74e9fbe4030bb4436fd3f],silver - manually operated [prm_7bc5241e5408444f87203a2de281418c],ascorbic acid - manually operated [prm_7f7e7272b634482ebc05896148b9a5af],lspr wavelength [obj_7d1b7790d057405fa1312ba80622bc0f],abs at lspr/ abs at 400nm [obj_baec6eb598f649d8b9dba5e951f7e30b],merit,updated_date
ok,0,0,850,195,215,971,0.58,0.8426124679145588,2023-01-31T17:36:36.778925Z
ok,1,0,712,440,167,847,0.4852,0.9137633407886638,2023-02-01T12:10:09.174333Z
ok,2,0,269,335,288,776,0.8059,0.6730662423632899,2023-02-01T14:17:13.403462Z
ok,3,0,281,380,484,749,0.671,0.7743136342484875,2023-02-01T16:40:24.057766Z
ok,4,0,488,126,391,843,1.128,0.43131839265074523,2023-02-02T09:41:01.856997Z
ok,5,0,716,407,238,824,0.542669,0.8706307509869555,2023-02-02T12:09:42.922475Z
ok,6,0,330,159,322,826,1.138,0.42381302631381434,2023-02-02T15:07:05.554094Z
ok,7,0,300,183,100,986,0.4016578749,0.9764647661327849,2023-02-07T12:37:41.091667Z
ok,8,0,1000,500,335,819,0.3703,1,2023-02-07T14:57:20.060583Z
ok,9,0,323,100,350,808,3.665,0,2023-02-08T10:26:14.893345Z
ok,10,0,286,100,342,808,3.636,0.010882781188549913,2023-02-08T14:32:19.161884Z

File: data/UV-Vis-NIR/all-opt/opt1.csv
status,iteration,batch_number,ascorbic acid (uL) - Anish [prm_055566d8ecdc4c99a05896ca449cfe45],silver (uL) - Anish [prm_5619fc4716eb412e826b89c32806fe4b],HCl (uL) - Anish [prm_6e7347d9b3af4e0c9ab0d9cf8a1a2b6f],Au seeds - Anish [prm_d36f0ece966e4135bf73fe71b5d8a89f],temperature - Anish [prm_f47c751be090499baa75552f44344e8f],loss parameter [obj_307e209340fb47a4a8d08b1032dab988],updated_date
ok,0,0,235,183,558,49.4,38,12.2,2023-03-01T15:43:21.367276Z
ok,1,0,477,113,867,10.2,34,11.98,2023-03-01T15:45:07.294661Z
ok,2,0,359,256,431,35,36,10.38,2023-03-01T15:47:23.790635Z
ok,3,0,407,137,146,36,37,8.46,2023-03-01T15:49:09.632459Z
ok,4,0,395,153,186,22,34,10.6,2023-03-01T15:50:40.414235Z
ok,5,0,188,123,337,43,38,11.34,2023-03-01T15:52:11.151490Z
ok,6,0,222,229,249,26,36,9.95,2023-03-01T15:53:57.182335Z
ok,7,0,217,210,152,18,38,10.82,2023-03-01T15:55:58.335786Z
ok,8,0,416,128,166,38,37,7.69,2023-03-01T15:57:59.357482Z
ok,9,0,435,117,203,40,36,6.96,2023-03-01T15:59:45.340274Z
ok,10,0,446,127,232,39,35,7.81,2023-03-02T09:57:06.027532Z
ok,11,0,444,106,234,40,35,6.98,2023-03-02T12:29:28.357220Z
ok,12,0,476,108,208,34,35,6.94,2023-03-02T14:55:47.398376Z
ok,13,0,485,108,443,25,38,7.57,2023-03-02T16:36:25.938308Z
ok,14,0,492,122,193,34,36,7.18,2023-03-03T11:28:05.315077Z
ok,15,0,478,104,234,33,35,6.94,2023-03-03T13:34:12.488916Z
ok,16,0,477,118,236,34,34,6.76,2023-03-03T15:55:28.714664Z
ok,17,0,480,104,207,32,34,6.63,2023-03-06T11:38:14.156134Z
ok,18,0,464,100,236,31,34,6.65,2023-03-07T08:59:15.096166Z
ok,19,0,490,100,229,30,33,7.02,2023-03-07T11:44:42.901322Z

File: data/UV-Vis-NIR/all-opt/opt2-multi.csv
status,iteration,batch_number,Au seeds - Manual Operation [prm_0979441e6e084ba6b754327383415173],T - Manual Operation [prm_35b3a5f14ff84da9ab104fa1c36cbbde],HCl - Manual Operation [prm_64399725e6e1430aa55bdc7dd3e4cdf2],AA - Manual Operation [prm_76cf87bc591e47d286a32b7b9329340e],Ag - Manual Operation [prm_c2454d1705cf4513bbd50c2d65f3b3b0],Loss [obj_034c27153fa8458696247814580c4419],ratio-LSPR-to-400 [obj_bf8902bbca6d4bd9a2df2a9147689bcb],merit,updated_date
ok,0,0,47,40,764,470,299,9.83,0.66,0.4494390659166023,2023-04-20T10:22:18.514827Z
ok,1,0,45,34,870,477,352,9.81,0.75,0.44600877972293634,2023-04-20T12:58:57.956724Z
ok,2,0,37,38,470,468,104,7.84,2.79,0.11016656228867387,2023-04-20T15:55:18.931801Z
ok,3,0,47,37,929,499,199,10.1,0.91,0.4957479295310936,2023-04-21T10:37:16.908896Z
ok,4,0,31,39,648,481,162,10.09,0.53,0.4940327864342606,2023-04-21T13:09:52.901832Z
ok,5,0,38,38,428,453,112,8.76,2.35,0.2659187545554696,2023-04-21T15:33:10.317034Z
ok,6,0,48,36,815,329,175,10.65,0.97,0.5900807998569095,2023-04-24T11:14:16.248325Z
ok,7,0,36,38,446,463,112,8.95,2.24,0.29850647339529685,2023-04-25T07:09:49.825726Z
ok,8,0,38,39,503,452,100,7.58,3.11,0,2023-04-25T10:58:06.221599Z
ok,9,0,39,39,527,460,100,7.83,3.01,0.03160920865123487,2023-04-25T13:26:49.726311Z
ok,10,0,49,40,748,395,103,11.95,1.66,0.8130494024452013,2023-04-26T07:32:17.008437Z
ok,11,0,36,39,542,434,101,8.11,2.69,0.15443445326132357,2023-04-26T11:00:50.786882Z
ok,12,0,36,26,702,481,139,12.4,1.33,0.8902308418026872,2023-04-26T15:00:04.020410Z
ok,13,0,36,40,516,466,112,10.38,1.86,0.5437719362424182,2023-04-27T10:53:30.906917Z
ok,14,0,40,37,535,482,103,8.26,2.48,0.18016159971381887,2023-04-27T14:17:09.830433Z
ok,15,0,37,40,512,468,101,8.02,2.78,0.13899816538982518,2023-05-03T12:50:28.421606Z
ok,16,0,11,38,403,245,174,10.38,0.66,0.5437719362424182,2023-05-03T15:26:04.013597Z
ok,17,0,39,39,506,469,102,8.46,2.52,0.21446446165047936,2023-05-04T12:26:23.955366Z
ok,18,0,46,30,207,306,280,10.84,1.01,0.6226685186967368,2023-05-04T15:05:54.796283Z
ok,19,0,15,26,450,111,124,13.04,2.897,1,2023-05-05T12:20:03.306697Z

File: data/UV-Vis-NIR/all-opt/opt3.csv
status,iteration,batch_number,HCl - Anish [prm_1ba5540da2074cc2aebdb43cf0bd1f57],Asc Acid - Anish [prm_66099930177645958b747e96319b97f8],Temp - Anish [prm_6d1e98acc9b347fb854b50224ab608cc],Au seeds - Anish [prm_b2f74d26e63046fb9ec21ca0f62a7e86],Silver (uL) - Anish [prm_f53805a7f8ea446d943c9e48f131392a],Loss parameter [obj_080f7503208149c69390ff6fbe06915f],updated_date
ok,0,0,974,100,38,41,301,12.44,2023-04-18T06:53:35.349898Z
ok,1,0,989,474,37,47,361,9.93,2023-04-18T09:09:11.116479Z
ok,2,0,637,446,34,47,349,9.92,2023-04-18T11:34:51.000523Z
ok,3,0,980,350,38,48,242,10.69,2023-04-18T14:24:42.421030Z
ok,4,0,663,433,34,46,338,10.16,2023-04-18T16:38:01.823408Z
ok,5,0,363,461,35,49,344,10.03,2023-04-19T09:36:33.653213Z
ok,6,0,594,462,34,45,352,10.04,2023-04-19T11:55:54.651882Z
ok,7,0,884,439,33,49,397,9.94,2023-04-19T14:37:27.230503Z
ok,8,0,673,436,35,48,339,9.9,2023-04-20T10:16:15.227530Z
ok,9,0,668,451,36,47,351,9.91,2023-04-20T12:56:11.303537Z
ok,10,0,672,439,35,48,350,9.93,2023-04-20T15:52:02.221365Z
ok,11,0,665,451,35,48,328,9.92,2023-04-21T10:34:45.489976Z
ok,12,0,708,445,34,48,336,9.9,2023-04-21T13:08:06.784116Z
ok,13,0,654,456,35,47,333,9.97,2023-04-21T15:34:25.875775Z
ok,14,0,630,434,35,47,326,9.97,2023-04-24T11:12:45.273487Z
ok,15,0,714,434,35,50,328,9.84,2023-04-25T07:07:33.379497Z
ok,16,0,695,427,36,50,320,9.85,2023-04-25T10:59:37.224190Z
ok,17,0,743,426,35,50,315,9.88,2023-04-25T13:25:18.586748Z
ok,18,0,752,421,35,50,330,9.9,2023-04-26T07:34:03.138830Z
ok,19,0,753,448,34,50,318,10.01,2023-04-26T10:58:49.662483Z

File: data/UV-Vis-NIR/all-opt/opt5.csv
status,iteration,batch_number,ag - anish-multi-obj [prm_133f128a50ca4fbeb9b5e2d427c1ba32],seeds - anish-multi-obj [prm_32f8ef35069f4260885f0b5356c5d079],temp - anish-multi-obj [prm_5d24731cecca494cb98e534d6292fd64],hcl - anish-multi-obj [prm_66f5083f4c7b4f3999608a47b9f061ce],aa - anish-multi-obj [prm_97376a6f43f04310b8f6a1c79fa80af1],loss [obj_743b8fa4c35f45ed8d3f54116cd3e9c3],abs ratio lspr, 400 [obj_b0141fb1de7048189dd32446f768749d],merit,updated_date
ok,0,0,385,12,28,885,361,10.03,0.67,0.2180451127819544,2023-05-03T12:55:46.169949Z
ok,1,0,342,17,40,743,456,10.04,0.7,0.22556390977443547,2023-05-03T15:28:35.951242Z
ok,2,0,359,12,34,981,166,11.07,0.86,1,2023-05-04T12:24:22.634685Z
ok,3,0,398,15,39,296,352,10.78,0.55,0.7819548872180445,2023-05-04T15:07:40.995998Z
ok,4,0,313,12,37,570,396,10.09,0.55,0.263157894736842,2023-05-05T12:18:01.967585Z
ok,5,0,310,22,37,604,454,9.99,0.63,0.18796992481203023,2023-05-05T15:12:15.706622Z
ok,6,0,372,17,34,890,290,9.81,0.76,0.05263157894736882,2023-05-16T12:24:32.616792Z
ok,7,0,390,13,37,869,398,9.92,0.69,0.1353383458646616,2023-05-16T15:01:57.875499Z
ok,8,0,380,18,33,929,309,10.0,0.84,0.1954887218045113,2023-05-17T09:32:23.682968Z
ok,9,0,352,22,38,929,337,9.77,0.83,0.022556390983074173,2023-05-17T13:05:04.458726Z
ok,10,0,371,18,34,890,290,10.14,0.83,0.30075187969924855,2023-05-17T15:18:13.379314Z
ok,11,0,362,17,37,911,351,9.88,0.82,0.10526315789473745,2023-05-18T09:28:08.418131Z
ok,12,0,339,20,37,941,340,9.85,0.81,0.08270676691729299,2023-05-18T11:43:16.288150Z
ok,13,0,364,18,40,864,329,9.67,0.84,0,2023-05-19T07:25:23.651066Z
